Repository: Jai-Dhiman/TheCopilots

File: data/standards/material_properties.json
{
  "materials": {
    "AL6061-T6": {
      "name": "Aluminum 6061-T6",
      "category": "aluminum",
      "common_processes": ["cnc_milling", "cnc_turning", "sheet_metal"],
      "machinability": "excellent",
      "thermal_expansion_ppm_c": 23.6,
      "density_g_cm3": 2.71,
      "yield_strength_mpa": 276,
      "hardness": "95 HB",
      "weldability": "good",
      "cost_tier": "low",
      "notes": "Most common general-purpose aluminum. Excellent machinability and corrosion resistance."
    },
    "AL7075-T6": {
      "name": "Aluminum 7075-T6",
      "category": "aluminum",
      "common_processes": ["cnc_milling", "cnc_turning"],
      "machinability": "good",
      "thermal_expansion_ppm_c": 23.4,
      "density_g_cm3": 2.81,
      "yield_strength_mpa": 503,
      "hardness": "150 HB",
      "weldability": "poor",
      "cost_tier": "medium",
      "notes": "High-strength aerospace aluminum. Poor weldability. Stress corrosion cracking susceptible."
    },
    "Steel_1018": {
      "name": "Steel 1018 (Low Carbon)",
      "category": "steel",
      "common_processes": ["cnc_milling", "cnc_turning", "sheet_metal"],
      "machinability": "good",
      "thermal_expansion_ppm_c": 11.7,
      "density_g_cm3": 7.87,
      "yield_strength_mpa": 370,
      "hardness": "126 HB",
      "weldability": "excellent",
      "cost_tier": "low",
      "notes": "General-purpose low carbon steel. Easy to weld and machine. Case-hardenable."
    },
    "Steel_4140": {
      "name": "Steel 4140 (Alloy)",
      "category": "steel",
      "common_processes": ["cnc_milling", "cnc_turning", "grinding"],
      "machinability": "fair",
      "thermal_expansion_ppm_c": 11.2,
      "density_g_cm3": 7.85,
      "yield_strength_mpa": 655,
      "hardness": "197 HB",
      "weldability": "fair",
      "cost_tier": "medium",
      "notes": "Versatile alloy steel. Through-hardenable. Good fatigue resistance. Preheat before welding."
    },
    "SS304": {
      "name": "Stainless Steel 304",
      "category": "stainless_steel",
      "common_processes": ["cnc_milling", "cnc_turning", "sheet_metal", "grinding"],
      "machinability": "fair",
      "thermal_expansion_ppm_c": 17.3,
      "density_g_cm3": 8.00,
      "yield_strength_mpa": 215,
      "hardness": "123 HB",
      "weldability": "good",
      "cost_tier": "medium",
      "notes": "Most common stainless steel. Excellent corrosion resistance. Work-hardens during machining."
    },
    "SS316": {
      "name": "Stainless Steel 316",
      "category": "stainless_steel",
      "common_processes": ["cnc_milling", "cnc_turning", "sheet_metal", "grinding"],
      "machinability": "fair",
      "thermal_expansion_ppm_c": 16.0,
      "density_g_cm3": 8.00,
      "yield_strength_mpa": 205,
      "hardness": "79 HRB",
      "weldability": "good",
      "cost_tier": "medium-high",
      "notes": "Marine-grade stainless. Superior corrosion resistance to 304, especially chloride environments."
    },
    "Ti-6Al-4V": {
      "name": "Titanium 6Al-4V (Grade 5)",
      "category": "titanium",
      "common_processes": ["cnc_milling", "cnc_turning", "grinding"],
      "machinability": "poor",
      "thermal_expansion_ppm_c": 8.6,
      "density_g_cm3": 4.43,
      "yield_strength_mpa": 880,
      "hardness": "334 HB",
      "weldability": "fair",
      "cost_tier": "high",
      "notes": "Most common titanium alloy. Excellent strength-to-weight ratio. Difficult to machine -- low thermal conductivity."
    },
    "Gray_Cast_Iron": {
      "name": "Gray Cast Iron (Class 30)",
      "category": "cast_iron",
      "common_processes": ["cnc_milling", "die_casting", "grinding"],
      "machinability": "excellent",
      "thermal_expansion_ppm_c": 10.8,
      "density_g_cm3": 7.15,
      "yield_strength_mpa": 214,
      "hardness": "187 HB",
      "weldability": "poor",
      "cost_tier": "low",
      "notes": "Excellent vibration damping. Graphite flakes act as chip breakers. Brittle -- fails without plastic deformation."
    },
    "ABS": {
      "name": "ABS (Acrylonitrile Butadiene Styrene)",
      "category": "plastics",
      "common_processes": ["injection_molding", "3d_printing_fdm", "cnc_milling"],
      "machinability": "good",
      "thermal_expansion_ppm_c": 73.8,
      "density_g_cm3": 1.05,
      "yield_strength_mpa": 43,
      "hardness": "105 Rockwell R",
      "weldability": "N/A",
      "cost_tier": "low",
      "notes": "Most common 3D printing and injection molding plastic. Good impact resistance. UV-sensitive."
    },
    "Nylon_6_6": {
      "name": "Nylon 6/6 (Polyamide)",
      "category": "plastics",
      "common_processes": ["injection_molding", "cnc_milling", "3d_printing_fdm"],
      "machinability": "good",
      "thermal_expansion_ppm_c": 80.0,
      "density_g_cm3": 1.14,
      "yield_strength_mpa": 82,
      "hardness": "121 Rockwell R",
      "weldability": "N/A",
      "cost_tier": "low-medium",
      "notes": "Excellent wear resistance and low friction. Absorbs moisture which affects dimensions. Glass-filled grades are more stable."
    },
    "PEEK": {
      "name": "PEEK (Polyether Ether Ketone)",
      "category": "plastics",
      "common_processes": ["cnc_milling", "injection_molding", "3d_printing_fdm"],
      "machinability": "fair",
      "thermal_expansion_ppm_c": 47.0,
      "density_g_cm3": 1.31,
      "yield_strength_mpa": 100,
      "hardness": "99 Rockwell M",
      "weldability": "N/A",
      "cost_tier": "very-high",
      "notes": "High-performance engineering plastic. Excellent chemical resistance. Withstands 250C continuous. Used in aerospace and medical."
    },
    "Acetal_Delrin": {
      "name": "Acetal (Delrin/POM)",
      "category": "plastics",
      "common_processes": ["cnc_milling", "injection_molding"],
      "machinability": "excellent",
      "thermal_expansion_ppm_c": 110.0,
      "density_g_cm3": 1.41,
      "yield_strength_mpa": 69,
      "hardness": "120 Rockwell M",
      "weldability": "N/A",
      "cost_tier": "low-medium",
      "notes": "Excellent dimensional stability among plastics. Low friction, good wear resistance. Ideal for gears, bearings, and bushings."
    }
  },
  "metadata": {
    "version": "1.0",
    "last_updated": "2026-02-28",
    "total_materials": 12,
    "categories": ["aluminum", "steel", "stainless_steel", "titanium", "cast_iron", "plastics"],
    "notes": "Properties are typical values for standard grades. Actual values vary by supplier and heat treatment."
  }
}
